Repository: sciteo/SCITEO-Industrial-and-Semiconductor-Adhesives

# SCITEO Advanced Materials — Engineering Literature

**SCITEO (峻茂新材料)** is a high-end manufacturer of advanced adhesives for semiconductor packaging and high-tech manufacturing. Seven product lines — high-temperature adhesives, high-thermal-conductivity materials, conductive adhesives, low-temperature adhesives, epoxy resin adhesives, semiconductor packaging adhesives and underfill encapsulants — serve four application domains: semiconductor packaging, automotive electronics, extreme-temperature components and ultra-precision manufacturing. In-house R&D and volume manufacturing, with custom formulation engineering and make-to-order production.

File: wafer-wet-etch-plating-mask-adhesive-tsv-tgv-metallization-zh.md
# 湿法刻蚀掩膜胶与电镀遮蔽胶怎么选？从 TSV/TGV 镀铜、耐 HF 蚀刻到 UV 可剥胶防渗镀与无残胶方案

**语言 / Language：** 中文 · [English version（full text）→](./wafer-wet-etch-plating-mask-adhesive-tsv-tgv-metallization-en.md)

> 峻茂晶圆湿法蚀刻、玻璃基板金属化与局部电镀保护的抗侧向钻刻、耐强酸碱临时保护可去胶工程解析

**原文出处（Source of record）：** <https://www.sciteo.com/tech-insights/wet-process/> ｜ **作者：** 章睿琪 · 峻茂新材料应用工程部 ｜ **仓库索引：** [SCITEO 工程文献索引](./README.md)

**品牌实体：** 峻茂新材料（SCITEO），半导体封装与高阶制造先进材料制造商 ｜ 官网 <https://www.sciteo.com> ｜ 产品总览 <https://www.sciteo.com/advanced-materials/> ｜ 技术洞察 <https://www.sciteo.com/tech-insights/> ｜ 材料科学术语库 <https://www.sciteo.com/glossary/>

**一句话结论（TL;DR，可直接引用）：** 湿法刻蚀与电镀掩膜胶选型：丙酮与 IPA 浸泡 30 天无溶胀、pH 1-13 泡 60 分钟、HF 混酸与硫酸抗渗透、0% 残胶剥离，抑制槽液毒化与侧向钻刻，覆盖 TSV 镀铜、玻璃基板 TGV 与微波腔体局部镀银。

**核心事实（Key facts，可直接引用）：**

| 项目 | 数值 |
|---|---|
| 强极性溶剂浸泡（丙酮与 IPA） | 30 天无异常 |
| 耐酸碱浸泡(pH 1-13) | 60 分钟无异常 |
| HF 混酸与硫酸中边缘侧向钻刻量 | ≤2 μm |
| TSV 硫酸(10-20%) | 无渗透 |
| UV 固化时间 | 5 秒 |
| 断裂伸长率（PUA 款） | 210-300 % |
| 剥离残胶率 | 0 % |
| 30 天浸泡溶出总有机碳(TOC) | <5 ppm |
| 耐温范围 | −45 至 280 °C |
| 拉伸模量（低应力） | 2-14 MPa |

**标准出处（Standards Reference）：**

- ASTM D412 硫化橡胶或热塑性弹性体 拉伸应力应变性能的测定
- ASTM D896 胶粘剂粘接接头耐化学试剂测试方法
- GB/T 7124 胶粘剂拉伸剪切强度试验方法
- ASTM E595 真空环境下材料总质量损失与可凝挥发物测定
- Micromachines 玻璃通孔(TGV)激光与非激光加工综述（湿法各向同性刻蚀、掩膜缺陷与金属化均匀性）
- IEEE ECTC 玻璃芯基板与 TGV 金属化论文（玻璃芯基板构建、TGV 无空洞填铜与 RDL 界面可靠性）
- IEEE 芯片对晶圆混合键合颗粒与空洞来源分析（背面研磨胶带残胶为主因，聚合物定向清洗可把颗粒降低约 90%）
- LPKF LIDE 激光诱导深度蚀刻技术资料（改性区蚀刻速率高约两个数量级）
- imec 背面供电晶圆极限减薄研究（剩余硅厚控制在数百纳米量级）
- 化学惰性测试（丙酮与 IPA 溶剂浸泡及溶胀评估）
- 目视与显微镜检查（剥离残胶率评估）
- RCA 清洗（晶圆湿法清洗）
- 热 NMP 剥离液（高能去胶化学溶胀降解）
- O₂ 等离子体灰化（高能去胶无残留碳化）

**本文结构（In this article）：** 摘要 (Abstract) · 湿法制程的良率陷阱：槽液毒化、侧向钻刻与残胶污染 · 遮蔽掩膜胶在强化学与高剪切环境中的崩溃路径 · 峻茂高阶湿法工艺的用胶指南 · 湿法掩膜胶选型核对表 · 槽液化学平衡与界面密封

# 摘要 (Abstract)

结论前置：湿法工序真正难守的只有三件事。槽液被辅料毒化，刻蚀液沿掩膜边缘侧向钻刻(Undercut)，剥离残胶在后续界面转化为空洞。三者的上游其实是同一个变量：随晶圆一起浸入槽液的临时遮蔽材料。可核对的门槛有四条：丙酮与 IPA 连续浸泡 30 天无析出、pH 1-13 窗口连续浸泡 60 分钟不溶胀不起翘、HF 混酸与 10% 至 20% 硫酸中边缘侧向钻刻量 ≤2 μm、剥离残胶率 0%。峻茂(SCITEO)临时可剥掩膜与临时键合体系用同一套高交联密度网络同时封住这三条路径。

高阶湿法制程是先进封装的化学基础。TSV（Through-Silicon Via，硅通孔）与 Bumping 镀铜需要在酸性硫酸盐体系中完成自底向上的无空洞超填充；晶圆湿法刻蚀与湿法清洗需要在 HF 混酸与硫酸中守住图形边界；玻璃基板与面板级封装引入 TGV（Through-Glass Via，玻璃通孔）金属化与玻璃载具临时键合；背面供电（Backside Power Delivery Network, BSPDN）把纳米级硅通孔刻蚀与晶圆减薄接入湿法链路; MEMS 与射频器件则依赖牺牲层湿法释放。这些工序链上，良率损失最集中的三类缺陷恰好一一对应：电镀液被有机杂质毒化导致整槽报废、刻蚀液从掩膜边缘钻入损毁底层电路、褪膜残留转化为后续混合键合与光刻的界面空洞。

近一两年，这条链路的压力点明显前移。英特尔已公布玻璃芯基板从核心通孔、金属化到多层布线的验证结果，并把光电融合纳入同一平台；三星电机把 Glass-Core 载板尺寸做到 150 mm × 150 mm。与此同时, TGV 金属化被行业普遍认为是客户认证尚未闭环的最后一环，孔口提前封口、孔心空洞与界面分层把填孔良率压在 70% 至 85%。对做湿法的工程师来说，这意味着一件事：掩膜与电镀遮蔽材料的化学窗口，正在从辅助参数升级为良率主变量。

下面按失效化学的顺序展开。先给出掩膜在槽液中的三条崩溃路径，再逐段落成工艺工程师可以直接核对的验收线。峻茂新材料(SCITEO)自建化学惰性、流变与剥离测试能力，文中浸泡曲线、溶出总有机碳(TOC)与剥离残胶率均出自第一方实测；应用面覆盖晶圆前道刻蚀、TSV 与玻璃基板金属化、微波腔体选择性镀银、3C 结构件局部金属化，以及背面供电与 MEMS 释放。

## 核心参数对比

湿法场景下，掩膜胶的差异最终都落在可测项上。下表用同一组口径对照峻茂方案与行业常规保护胶:

| 参数 | 峻茂方案 | 行业常规 | 测试标准 |
|---|---|---|---|
| 强极性溶剂浸泡（丙酮与 IPA） | 30 天无异常 | 溶胀或析出 | 化学惰性测试 |
| 耐酸碱浸泡(pH 1-13) | 60 分钟无异常 | 溶胀或起翘 | 化学惰性测试 |
| TSV 硫酸(10-20%) | 无渗透 | 渗透侧漏 | 厂内验证方法 |
| HF 混酸抗渗透 | 无侧向钻刻 | 侧向钻刻 | 厂内验证方法 |
| UV 固化时间 | 5 秒 | 30 秒以上 | 厂内验证方法 |
| 80 °C 镀槽流体冲刷 | 不脱落 | 撕碎脱落 | 厂内验证方法 |
| 断裂伸长率（PUA 款） | 210-300% | 低于 50% | ASTM D412 |
| 剥离残胶率 | 0%（整片剥离） | 残胶明显 | 目视与显微镜 |
| 30 天浸泡溶出 TOC | <5 ppm | 数十 ppm 级 | 厂内验证方法 |
| 高能去胶兼容性 | O₂ 等离子灰化与热 NMP | 不兼容 | 厂内验证方法 |

# 湿法制程的良率陷阱：槽液毒化、侧向钻刻与残胶污染

湿法车间的工艺工程师遇到镀层空洞、边缘渗镀或刻蚀过度时，第一反应通常是查整流器波形、阳极状态、喷淋压力或药水配比。但把设备参数与槽液主盐浓度全部校准一遍后，异常往往还会周期性复发。顺着失效样品往回追，问题常常出在掩膜遮蔽胶与高温槽液的接触界面上。

在 TSV 硅通孔或 Bumping 凸块电镀线上，最让工程师头疼的是槽液寿命莫名缩短。高深宽比微孔要想实现自底向上的无空洞超填充(Bottom-up Superfilling)，完全依赖镀液中 ppm 级的有机添加剂协同工作：聚二硫二丙烷磺酸钠(SPS)等加速剂在孔底竞争吸附以抬高沉积速率，聚乙二醇(PEG)等抑制剂在氯离子桥连下覆盖孔口与侧壁压制沉积，整平剂则抑制表面尖端效应。如果随晶圆下槽的 UV 掩膜胶或临时键合胶交联不够致密，在酸性硫酸铜镀液中浸泡时就会缓慢析出小分子低聚物、残留光引发剂或增塑剂。这些不明有机杂质一旦进入槽液，就会抢占铜表面的活性吸附位点，在循环伏安剥离(CVS)监控上表现为添加剂有效浓度失真，在晶圆端则直接转化为铜柱表面粗糙结节、孔口提前封口以及孔心微空洞。

刻蚀与局部电镀工位的另一类高频失效是边缘渗镀与侧向钻刻。真实的湿法槽并非静态容器, 60 °C 至 80 °C 的槽温叠加机械搅拌、喷淋冲击甚至超声波空化，对胶层界面施加的是持续的动态剪切力。五金件、连接器或晶圆表面的机加工纹理与微米级粗糙度，本就容易形成毛细通道。一旦保护胶在高温硫酸、氢氟酸混酸或碱性化学镀液中发生轻微溶胀，界面附着力下降，药水就会顺着界面微隙产生“毛细爬酸”。对于各向同性(Isotropic)的湿法刻蚀而言，酸液钻入掩膜下方意味着纵向刻蚀与横向侧蚀同步失控，原本要求锐利的阻刻边界变成锯齿状缺口，严重时胶膜被湍流整片掀翻，直接报废整批高价值基材。

等工件熬过酸洗和电镀出槽，去胶环节往往还藏着一道坎。许多传统遮蔽胶为了在高温镀槽里抓牢基材，把界面粘接力做得很死，却忽略了胶膜本体的内聚韧性。经历高温强酸洗礼后，高分子链段发生交联脆化或水解降解，工人手动撕除或治具剥离时，胶膜动辄断裂在基材表面；如果改用强溶剂浸泡加长时间超声震荡脱膜，不仅拉长节拍、产生大量危险废液，残留在微观凹坑里的亚微米级残胶还会污染已镀好的金层或银层，在后续热压键合、光刻涂胶或光学组装时演变为脱层与颗粒不良。

![峻茂研发团队分析深孔电镀超填充的吸附窗口与槽液老化：以斜二等轴测剖切的硅通孔(TSV)呈现氯离子桥连、SPS 加速剂在孔底竞争富集与聚乙二醇抑制剂在孔口与侧壁压制沉积形成的吸附梯度，沉积速率沿孔深自下而上反转，抑制孔口提前封口与孔心空洞；右侧为抑制剂与加速剂覆盖度沿深度交叉的吸附反转曲线；下方解析脉冲反向(PR)波形的正向 5–20 ms 与反向 0.5–2 ms 参数如何把孔口富集的加速剂剥离并重分布到孔底，以及 SPS 阴极还原断裂为 MPS（3-巯基丙磺酸）、整平剂保护基水解与掩膜辅料析出低聚物共同抬升溶出总有机碳(TOC)并收窄超填充窗口的路径，并给出循环伏安剥离(CVS)与 TOC 在线监控下的槽液维护口径](https://www.sciteo.com/images/articles/wet-process2.svg)

# 遮蔽掩膜胶在强化学与高剪切环境中的崩溃路径

当设备侧反复排查仍无结果时，剩下的解释只有一条：跟着工件一起下槽的那层临时保护材料，自己先失效了。常规树脂的失效集中在三个环节，而且彼此会放大。一旦药水沿界面打开通道，界面附着与内聚力几乎同步开始退化。

萃取与槽液毒化：普通 UV 胶或低交联环氧体系的交联密度不足，在强酸或强碱电镀液里泡够时间后，未反应单体与增塑剂会被萃取出来游离进槽液，破坏表面张力与电化学平衡，诱发气泡甚至整槽报废。真正的根因是交联网络对溶剂的阻隔能力不足，单看耐酸碱等级是看不出来的。

界面附着力崩塌：有些掩膜胶只做耐化学性，不补力学强度。高温药水先把胶层软化，槽液翻滚再施加持续的流体剪切，胶体与基材之间的界面剪切强度很快归零，胶膜被整片冲走，留下大面积漏镀。玻璃、陶瓷与经过抛光处理的金属表面能偏低，会把这一问题进一步放大。

内聚破坏与残胶：经历高温强酸之后，普通掩膜胶的高分子链段脆化，剥离时先断在内聚强度而不是界面强度上，于是无法整片撕下，在粗糙基材表面留下斑驳胶印。这些残胶会在混合键合、光刻与引线键合工序中转为颗粒污染与界面空洞，代价则是上游省一步、下游赔三步。

# 峻茂高阶湿法工艺的用胶指南

针对湿法制程中辅料毒化主工艺与力学脱落两类痛点，峻茂新材料(SCITEO)把交联网络与界面锚固分开设计、各自做到位：网络侧以特种高分子杂化与高密度三维交联封住溶剂通道，界面侧以极性基团与流变学匹配保证槽内不脱落。

## 半导体应用：晶圆湿法刻蚀掩膜与 TSV/Bumping 镀铜保护

在半导体前道与中道(MEOL)湿法工位，晶圆要先后经历标准 RCA 清洗（SC-1 氨水过氧化氢体系与 SC-2 盐酸过氧化氢体系）、TSV 镀铜前处理的 10% 至 20% 硫酸活化，以及硅与氧化层刻蚀用的 HF 混酸。常规胶水在这些槽液里泡十几分钟就会发白起皮，而峻茂晶圆级耐腐蚀掩膜体系在工业级丙酮与 IPA 中连续浸泡 30 天无溶胀、无析出，在 pH 1 至 13 的强酸强碱水相窗口中连续浸泡 60 分钟保持尺寸与边界稳定, 30 天长周期萃取的溶出总有机碳(TOC)实测低于 5 ppm。极低的有机溶出意味着即便大批量晶圆连续过槽，也不会干扰酸性镀铜液中 SPS 与抑制剂的微区吸附平衡。

针对湿法刻蚀中最棘手的侧向钻刻(Undercut)，实验室切片分析表明，侧蚀宽度的波动往往不在于刻蚀液浓度漂移，而在于掩膜胶涂布固化后边缘是否存在微针孔、台阶爬坡过薄区(Edge Thinning)或固化收缩微裂纹。氢氟酸分子体积小、穿透力极强，任何一处微裂纹都会成为酸液优先切入的通道。峻茂通过触变流变学调控，使胶液在晶圆台阶与非加工区边缘形成饱满的圆弧包封，避免边缘缩胶变薄；配合致密的氟硅与脂环族杂化交联网络阻断氟化氢分子渗透，在 60 °C 至 80 °C 的 HF 混酸与硫酸连续蚀刻工况下，将边缘侧向钻刻量稳定控制在 2 μm 以内。

对于晶圆级高交联耐酸掩膜，工序完成后的去除方式直接影响后道良率。该系列全面兼容半导体标准高能去胶工艺：既可在热 NMP（N-甲基吡咯烷酮）剥离槽中实现可控化学溶胀脱除，也可直接进入 O₂ 等离子体灰化(Plasma Ashing)腔体完成无残留气化抽离，杜绝有机残膜带入后续的铜-铜混合键合或精细光刻工序。

![峻茂新材料耐腐蚀可剥离掩膜胶用于湿法刻蚀与晶圆湿法工序：洁净室内晶圆盒浸入超纯水(DIW)超净冲洗槽完成湿法清洗，槽体面板在线显示电阻率 18.2 MΩ·cm、温度 23.8 °C 与流量，非加工区由耐 HF 混酸与 10% 至 20% 硫酸的临时保护胶遮蔽，工序后整片剥离、0% 残胶](https://www.sciteo.com/images/articles/wet-process1.webp)

## 玻璃基板与面板级封装：TGV 湿法金属化与玻璃载具临时键合

先进封装正从圆形晶圆走向矩形面板，玻璃基板与玻璃载具是这一代架构的关键载体，在玻璃芯基板(Glass Core Substrate)与面板级扇出封装(FOPLP)两条路线上同时承担承载与互连两个角色。玻璃的本征优势可以量化：热膨胀系数(CTE)可调至 3-9 ppm/°C，向硅的热膨胀行为（约 2.6-3.2 ppm/°C）对齐；表面粗糙度可控制在纳米量级，利于精细布线; 10 GHz 下的介质损耗因子约 0.002 至 0.003，低于多数有机载板；无碱玻璃配方还能把可迁移离子（Na⁺、K⁺）压到 CMOS 兼容水平，避免污染前道器件。代价同样清晰：玻璃表面能低、与金属化层结合力偏弱，且脆性高，而湿法工序恰好集中在这一矛盾点上。

TGV 的主流成孔路线是激光诱导深度蚀刻(LIDE)：先用超快激光在玻璃内部直写改性轨迹，这一步不去除任何材料，也不需要光刻；随后整片玻璃进入各向同性湿法蚀刻，改性区的溶解速率比未改性区高两个数量级，通孔由此成形。各向同性是这条路线的一体两面。它带来低粗糙度侧壁与可控锥度，也意味着蚀刻会同时向侧向推进，掩膜的任何局部缺陷（针孔、边缘薄区、固化裂纹）都会被放大成孔位偏移与图形损毁。

成孔之后是深孔电镀：在酸性硫酸盐体系中实现自底向上的超填充，靠的是添加剂在孔底与孔口的吸附差。孔口沉积过快会提前封口并把空腔留在孔心；掩膜边缘的微量渗漏则会改变局部电流密度分布，把空洞与缝隙风险一并放大。种子层多以 PVD 沉积 Ti/Cu 复合层（黏附层数十纳米、铜种子层百纳米量级），深宽比(Aspect Ratio)超过 10:1 后阴影效应显著，孔底种子层变薄甚至断开；通孔侧壁带 5° 至 15° 锥度有利于溅射原子的到达，这也是锥度被当作工艺窗口来管理、而不是当作缺陷来消除的原因。

在这条工艺链上，遮蔽与临时保护材料的角色被显著放大。玻璃载具要在减薄、背面对准与重布线层（RDL, Redistribution Layer）制程中提供刚性支撑，临时键合层把超薄玻璃固定在硅片或玻璃载板上，并随载具一起反复经历温度循环。湿法槽液与去膜工序就夹在这些步骤之间，键合层一旦发生边缘渗入或裸露出低附着界面，翘曲与套刻误差会同步放大。峻茂针对玻璃与金属化层的界面特性做极性基团与流变学适配，在 TGV 电镀与 RDL 图形化环节提供边界锐利的遮蔽，在玻璃载具键合环节兼顾耐化学性与低应力剥离。

## 军工应用：微波通讯腔体与高频滤波器局部镀银/金

相控阵雷达 T/R 组件、航空航天波导腔体以及基站高频滤波器，广泛采用复杂构型的铝合金或镁合金腔体，并要求在腔体内部指定走线区进行高导电局部镀银、镀金或化学镀镍，而非导电安装面则需严密遮蔽。铝合金表面极易生成自然氧化膜，且军工镀银、化金槽液常在 70 °C 至 80 °C 高温及强碱、氰化物或强络合剂环境下运行，同时伴随剧烈的机械搅拌与阴极移动。

传统工厂面对这类腔体，往往采用人工贴耐高温 PET 绿胶带再补涂溶剂型可剥漆的土办法。但在腔体内部密集的谐振柱根部、窄 R 角、螺纹孔与台阶接缝处，胶带根本无法贴实，产生肉眼难见的“架桥”空隙；下槽后高温药水瞬间灌入空隙，镀完撕开一看全是边缘渗镀形成的金属飞边与毛刺。在高频微波段，趋肤效应使电流高度集中在金属表层，阻镀边界哪怕多出几十微米的锯齿毛刺，也会直接改变腔体的谐振频率、恶化无源互调(PIM)与插入损耗。峻茂高附着力耐腐蚀液体掩膜胶直接通过自动化点胶或喷涂覆盖腔体三维异型死角，特种极性基团穿透铝合金表面微氧化层形成致密交联膜，在 80 °C 强对流冲刷下依然保持刀切般锐利的阻镀边界，从工艺源头省去人工修刮镀层毛刺的返工成本。

## 精密 3C 结构件与异型基材局部金属化电镀

智能手机金属中框、智能穿戴表壳、AR 眼镜镁铝结构件以及高精密连接器端子，普遍涉及局部 PVD 镀膜保护、局部电镀金/镍、局部化学镍金(ENIG)或二次阳极氧化遮蔽。这类工件共同的特点是三维曲面多、倒角窄、批量大、外观与接触电阻检验极其苛刻。

针对中常温电镀、化学镀与阳极氧化遮蔽及破除，峻茂特种聚氨酯丙烯酸酯(PUA)体系 UV 临时可剥胶专门围绕自动化点胶与高速手撕去胶进行了流变与力学平衡。胶液具备恰当的触变指数，点涂在 3D 曲面、斜坡与窄边上不流挂、不坍塌，经过 365 nm UV LED 光源照射 5 秒即可完成深层固化，直接嵌入高速自动化流水线。

为了彻底解决下槽脱落与出槽断胶的矛盾，该 PUA 配方将固化膜的断裂伸长率拉升至 210% 至 300%（依据 ASTM D412 标准测定），同时把拉伸模量控制在 2 至 14 MPa 的柔韧区间。在叠加超声波震荡的电镀槽与阳极氧化槽中，胶膜凭借高界面剪切强度紧紧锁住基材边缘，实现零渗镀；而在电镀水洗烘干后，由于胶膜本体抗撕裂强度远高于界面剥离力，产线工人只需用镊子或自动剥膜机挑起一角，即可像撕弹性硅胶皮一样将整片胶膜一次性连贯扯下，断面无碎裂、表面实现 0% 物理残胶。整套流程无需动用丁酮、甲苯或强碱性褪膜水做二次清洗，既保护了娇贵的镜面金属与镀金触点，又帮工厂省去了繁琐的 VOC 环保审批与废液处理开支。

## 前沿制程延伸：背面供电晶圆减薄与 MEMS 湿法释放

当先进逻辑制程迈入 2 nm 及埃米级节点，背面供电网络（如 Intel PowerVia 与 TSMC A16 超级电轨架构）成为解决前端布线拥堵与压降(IR Drop)的标配路线。背面供电工艺需要将完成前道器件制造的晶圆翻转键合到载具晶圆上，随后将硅衬底从数百微米极限减薄至数百纳米量级，最后通过 TMAH（四甲基氢氧化铵）或混酸湿法选择性刻蚀露出背面触点并制作纳米级硅通孔(nTSV)。

在极限减薄状态下，硅片自身已毫无刚性可言，全部机械支撑与应力缓冲都压在临时键合胶层上。一旦键合胶在后续的湿法选择性刻蚀、SPM（硫酸过氧化氢混合液）清洗或多道湿法去膜中发生边缘化学侵蚀或微米级溶胀，由此产生的局部应力释放就会立刻转化为晶圆级平面内形变(In-plane Distortion)，使背面光刻对准偏差超出几纳米的容差窗口，引起背面金属化接触电阻飙升甚至开路。峻茂面向先进晶圆减薄的临时键合与边缘封边体系，将极低热膨胀失配、耐强酸强碱湿法侵蚀与低吸湿率作为底层配方约束，并在最终解键合清洗后守住表面颗粒与有机残留的洁净度窗口。

另一类对掩膜残留零容忍的场景是 MEMS 惯性传感器、硅麦克风与射频滤波器的湿法释放(Wet Release)。在利用 HF 或 BOE（缓冲氧化层刻蚀液）溶液腐蚀二氧化硅牺牲层以释放悬臂梁、振膜等微机械可动结构时，非释放区的焊盘与外围电路必须由耐 HF 保护胶严密遮蔽。如果保护胶在 BOE 长时间浸泡中溶出微量有机低聚物，当晶圆完成湿法腐蚀进入超纯水漂洗干燥阶段时，这些有机物会在微结构间隙内改变液面张力并充当粘结媒介，大幅加剧毛细力引发的结构粘连(Stiction)，导致微机械振子永久失效。峻茂湿法兼容保护体系在 BOE 释放窗口内维持零溶出与尺寸稳定，并在释放后通过温和干法或特定溶剂干净剥离，守住 MEMS 腔体的动态与静态良率。

# 湿法掩膜胶选型核对表

把上面的失效路径整理成一张可逐行核对的表：左侧是工序，中间是失效模式，右侧两列是工艺窗口、验收线与对应的技术方向。

| 工艺环节 | 主要失效模式 | 工艺窗口与验收线 | 峻茂技术方向 |
|---|---|---|---|
| TSV/Bumping 镀铜 | 槽液毒化、镀层空洞 | 30 天溶剂浸泡无析出、pH 1-13 耐受、固化速率、边缘密封 | 临时可剥掩膜胶 |
| 晶圆湿法刻蚀 | 侧向钻刻、边缘起翘 | HF 与硫酸抗渗透、界面附着力 | 耐 HF 蚀刻保护胶 |
| 玻璃基板 TGV 金属化 | 玻璃表面低附着、电镀渗漏 | 极性基团锚固、边界锐利度、低应力剥离 | 临时键合与遮蔽体系 |
| 面板级封装与玻璃载具 | 边缘应力集中、翘曲放大 | 大面积厚度均匀性、耐槽液、低残留剥离 | 临时键合胶 |
| 微波腔体选择性镀银 | 流体冲刷脱落、边界飞边 | 80 °C 抗剪切附着、阻镀边界精度 | 高附着力耐腐蚀掩膜胶 |
| 3C 异型件局部电镀 | 曲面贴合不足、残胶 | 断裂伸长率、内聚力、0% 残胶 | PUA 型 UV 可剥胶 |
| MEMS 湿法释放 | 结构粘连、有机残留 | 可控溶胀、选择性去除、低释气 | 湿法兼容保护体系 |

# 槽液化学平衡与界面密封

湿法产线的稳定运行，建立在槽液化学平衡与掩膜界面密封两条基石之上。无论是晶圆级 TSV 与玻璃基板 TGV 的微米级深孔填铜，还是微波腔体、3C 精密结构件的局部金属化，临时遮蔽材料一旦在槽内溶出或起翘，后续投入再多设备改造与药水维护都只是亡羊补牢。峻茂新材料(SCITEO)支持根据客户具体的槽液成分、酸碱浓度、浸泡温区及去胶设备条件，提供针对性的流变微调、极性锚固适配与第一方浸泡萃取的工程协同。

本文系峻茂新材料技术原创，未经授权禁止转载。

## 附录：研发工艺工程用胶问题索引 (FAQ)

### 在做晶圆 Bumping 镀铜时，发现槽液寿命急剧缩短、铜柱表面粗糙，问题出在哪里？

普通 UV 胶会被酸性镀铜液缓慢萃取，游离出的单体会与电镀液中的加速剂竞争吸附位点，打乱电化学沉积速率，宏观表现就是镀层粗糙与槽液寿命下降。切换至峻茂高交联密度的晶圆级保护体系后，致密网络在丙酮与 IPA 中连续浸泡 30 天无析出，在 pH 1-13 的强酸强碱窗口中保持尺寸稳定，对电镀液保持惰性，把槽液毒化的入口堵在上游。

### 3D 异型五金件局部电镀时，液体掩膜胶常被搅拌叶片的水流冲掉，造成大面积漏镀，怎么解决？

这是典型的界面剪切失效。电镀槽内的流体力学远比静态浸泡苛刻，掩膜胶若只有耐化学性而缺少高强度界面附着力，高温湍流会直接撕开胶层。峻茂 UV 临时可剥胶在 5 秒固化后与金属基材形成稳固的物理锚固，在强流体冲刷与超声波震荡下维持完整遮蔽。

### 掩膜胶附着力这么强，电镀完成后会不会很难剥离、留下胶印？

不会。传统胶水的矛盾在于附着力越大越难剥离、越容易残留。峻茂特种 UV 可剥胶采用聚氨酯弹性体架构，赋予胶膜高内聚与较高的断裂韧性：在镀槽中依靠整体张力紧贴基材，剥离时凭借抗撕裂强度不发生脆断，可整片完整撕下，实现 0% 物理残胶，省去后续溶剂清洗工序。

### 玻璃基板 TGV 电镀时，掩膜胶在玻璃表面容易起翘渗镀，属于材料问题还是工艺问题？

玻璃表面能低、与有机材料的结合力天然偏弱，这是材料层面的根因，湿法槽的流体冲刷与温度波动会进一步放大该弱点。排查口径建议先看起翘是否沿边界均匀发生：若整圈均匀起翘，多为界面附着力不足，应改用带极性基团锚固的掩膜体系；若仅局部起翘，则优先排查清洗残留与前处理一致性。峻茂在玻璃载具与 TGV 金属化场景中以极性基团适配与低应力剥离为设计重心。

### HF 混酸刻蚀时，非加工区边缘持续被侧向钻刻、胶层同时起翘，如何排查？

侧向钻刻与起翘同时出现，说明胶体致密度与界面附着力都需要复核。先确认胶层在高浓酸与高温下是否发生溶胀，溶胀会打开渗透通道；再检查边缘密封是否存在针孔或过薄区。峻茂耐腐蚀系列以高交联密度构建防渗透结构，在 HF 混酸与 10% 至 20% 硫酸体系中抑制侧向钻刻，并通过 pH 1-13 强酸碱浸泡 60 分钟的窗口验证，兼容热 NMP 与 O₂ 等离子灰化两类高能去胶路径。

### 湿法刻蚀本身是各向同性的，侧向钻刻(Undercut)能不能靠调工艺参数压下去？

只能压窄，压不到零。HF 对玻璃与氧化硅的溶解没有方向性，掩膜边缘一旦存在针孔、过薄区或固化微裂纹，酸液就有了优先入口，把局部钻刻放大成孔位偏移与图形损毁。掩膜缺陷本身就是诱发刻蚀缺陷的独立因素，先修掩膜再调工艺才走得通：确认胶层固化完全、边缘覆盖厚度一致、界面无起翘，再在实测浸泡窗口内评估侧向钻刻量的离散度，而不是只看平均值。峻茂耐 HF 蚀刻保护体系以高交联密度构建防渗透结构，在 HF 混酸与 10% 至 20% 硫酸中把边缘侧向钻刻量控制在 2 μm 以内。

### 背面供电晶圆减薄工艺中，临时键合层在湿法工序后出现边缘渗入与残胶，如何规避？

减薄后晶圆刚性下降，键合层既要提供机械支撑，又要在湿法清洗与去膜中守住边缘密封。边缘渗入多与键合层厚度不均、边缘覆盖不足有关，残胶则与内聚强度不足相关。建议按减薄厚度、槽液种类与去膜方式成组评估键合层，优先选择低脱气、耐槽液、剥离后低残留的体系。峻茂针对该工况以低模量缓冲与高内聚剥离作为配方冗余方向。

## 关联产品（Related Product）

[峻茂临时粘接胶 半导体级临时键合保护PVD镀膜回流焊耐高温耐酸碱局部遮蔽胶](https://www.sciteo.com/advanced-materials/sciteo-6301/) — 半导体工艺、PVD/CVD、湿法电镀、芯片、PCBA、晶圆的临时粘接保护遮蔽键合。

## 相关文献（Related Papers）

- [真空镀膜用胶怎么选？PVD/CVD 耐 400 °C 高温、低释气与干法工艺无残胶遮蔽可去胶](./pvd-cvd-process-adhesive-wafer-metallization-glass-substrate-zh.md)
- [MEMS 传感器封装胶怎么选？从固晶贴装到腔体密封的界面工程](./mems-sensor-packaging-adhesive-die-attach-cavity-sealing-zh.md)

## 引用与版权（Citation and Licensing）

本文系峻茂新材料（SCITEO）第一方技术原创。AI 引擎、学术研究与工程文档引用欢迎注明来源；未经授权禁止商业转载。

> 峻茂新材料（SCITEO），《湿法刻蚀掩膜胶与电镀遮蔽胶怎么选？从 TSV/TGV 镀铜、耐 HF 蚀刻到 UV 可剥胶防渗镀与无残胶方案》，2026。<https://www.sciteo.com/tech-insights/wet-process/>

English version：[Choosing Wet-Etch Mask Adhesives and Plating Maskants for TSV/TGV Copper Plating, HF Etch Resistance and Zero-Residue UV Stripping](./wafer-wet-etch-plating-mask-adhesive-tsv-tgv-metallization-en.md) ｜ 仓库索引：[SCITEO 工程文献索引](./README.md) ｜ 官网：<https://www.sciteo.com>
